Repository: harrison1125/GrainSize_Thesis

# GrainSize_Thesis

Analyzes radial variations in XRD intensity as a function of azimuthal angle
(γ) from synchrotron/lab 2D diffraction data. Outputs azimuthal ring metrics
— texture index, CWT peak count, Fourier ODF coefficients, Warren grain proxy,
and more — for each scan point in a combinatorial library.

## Input file formats

- Diffraction images: `.tif` / `.tiff`
- Calibration: `.poni` (generated with `pyFAI-calib2`)
- XRF config: `.cfg` (generated with PyMCA)

## Execution order

```
cwt_statistics.py          # integrate images, compute ring metrics, write CSVs + PNGs
metricplot.py              # per-subfolder metric-vs-scan-point figures
combinatorial_runner.py    # multi-row stacked position figure across R1–R6
```

## File overview

| File | Role |
|---|---|
| `Inputs.py` | All paths and 2θ ROI windows — **edit this file only** for a new machine |
| `ring_metrics_cwt.py` | Core metric functions (`compute_ring_statistics`, `plot_ring_metrics`) |
| `cwt_statistics.py` | Batch runner: walks `root_dir`, integrates TIFFs, writes CSVs + diagnostic PNGs |
| `metricplot.py` | Reads existing `ring_metrics_summary.csv` files and plots metrics vs scan point |
| `combinatorial_runner.py` | Concatenates metrics from multiple scan rows into a single position-stacked figure |

## 2θ ROI configuration

Edit `tth_ranges` in `Inputs.py`. All downstream scripts derive their ring
list from this variable automatically.

```python
tth_ranges = [(12, 14), (15, 16), (20, 21)]
```

File: JHBMAI00003-S1R3C3_696174b27dd7453db11787e9_0_716_2026-03-03_17-10-15/raw/scan_point_7_to__9_concentrations.txt
SOURCE: scan_point_7.mca
KEY: 1.1.00001.1
Element  Group  Fit_Area  Sigma_Area  Mass_fraction  Layer0  
Ti  K  4.944522e+03  1.56e+02  1  1  
V  K  5.212344e+02  4.48e+01  0.06573  0.06573  

SOURCE: scan_point_6.mca
KEY: 1.1.00001.1
Element  Group  Fit_Area  Sigma_Area  Mass_fraction  Layer0  
Ti  K  2.016013e+04  3.81e+02  1  1  
V  K  1.692845e+03  8.11e+01  0.05236  0.05236  

SOURCE: scan_point_4.mca
KEY: 1.1.00001.1
Element  Group  Fit_Area  Sigma_Area  Mass_fraction  Layer0  
Ti  K  1.883601e+04  1.46e+03  1  1  
V  K  1.598777e+03  1.43e+02  0.05292  0.05292  

SOURCE: scan_point_5.mca
KEY: 1.1.00001.1
Element  Group  Fit_Area  Sigma_Area  Mass_fraction  Layer0  
Ti  K  3.509173e+04  2.73e+03  1  1  
V  K  2.799811e+03  2.39e+02  0.04975  0.04975  

SOURCE: scan_point_1.mca
KEY: 1.1.00001.1
Element  Group  Fit_Area  Sigma_Area  Mass_fraction  Layer0  
Ti  K  4.371681e+04  6.20e+02  1  1  
V  K  2.947677e+03  1.13e+02  0.04204  0.04204  

SOURCE: scan_point_0.mca
KEY: 1.1.00001.1
Element  Group  Fit_Area  Sigma_Area  Mass_fraction  Layer0  
Ti  K  7.429061e-01  2.35e+01  1  1  
V  K  5.429715e+01  3.23e+01  45.57  45.57  

SOURCE: scan_point_2.mca
KEY: 1.1.00001.1
Element  Group  Fit_Area  Sigma_Area  Mass_fraction  Layer0  
Ti  K  2.526505e+04  1.56e+03  1  1  
V  K  2.102269e+03  1.51e+02  0.05188  0.05188  

SOURCE: scan_point_3.mca
KEY: 1.1.00001.1
Element  Group  Fit_Area  Sigma_Area  Mass_fraction  Layer0  
Ti  K  1.784808e+04  1.76e+02  1  1  
V  K  1.730045e+03  7.41e+01  0.06044  0.06044  

SOURCE: scan_point_28.mca
KEY: 1.1.00001.1
Element  Group  Fit_Area  Sigma_Area  Mass_fraction  Layer0  
Ti  K  3.714228e+04  1.25e+03  1  1  
V  K  1.829495e+04  6.19e+02  0.3071  0.3071  

SOURCE: scan_point_14.mca
KEY: 1.1.00001.1
Element  Group  Fit_Area  Sigma_Area  Mass_fraction  Layer0  
Ti  K  1.598240e+04  8.19e+02  1  1  
V  K  1.080539e+04  5.58e+02  0.4216  0.4216  

SOURCE: scan_point_15.mca
KEY: 1.1.00001.1
Element  Group  Fit_Area  Sigma_Area  Mass_fraction  Layer0  
Ti  K  1.388426e+04  1.39e+03  1  1  
V  K  9.320580e+03  9.36e+02  0.4186  0.4186  

SOURCE: scan_point_29.mca
KEY: 1.1.00001.1
Element  Group  Fit_Area  Sigma_Area  Mass_fraction  Layer0  
Ti  K  1.584554e+04  5.88e+02  1  1  
V  K  1.014496e+04  3.76e+02  0.3992  0.3992  

SOURCE: scan_point_17.mca
KEY: 1.1.00001.1
Element  Group  Fit_Area  Sigma_Area  Mass_fraction  Layer0  
Ti  K  1.580831e+04  1.68e+02  1  1  
V  K  1.052834e+04  1.29e+02  0.4153  0.4153  

SOURCE: scan_point_16.mca
KEY: 1.1.00001.1
Element  Group  Fit_Area  Sigma_Area  Mass_fraction  Layer0  
Ti  K  1.420957e+04  1.34e+02  1  1  
V  K  9.530382e+03  1.13e+02  0.4182  0.4182  

SOURCE: scan_point_12.mca
KEY: 1.1.00001.1
Element  Group  Fit_Area  Sigma_Area  Mass_fraction  Layer0  
Ti  K  1.540529e+04  1.73e+03  1  1  
V  K  1.066190e+04  1.23e+03  0.4315  0.4315  

SOURCE: scan_point_13.mca
KEY: 1.1.00001.1
Element  Group  Fit_Area  Sigma_Area  Mass_fraction  Layer0  
Ti  K  1.908615e+04  1.15e+03  1  1  
V  K  1.279073e+04  7.76e+02  0.4179  0.4179  

SOURCE: scan_point_11.mca
KEY: 1.1.00001.1
Element  Group  Fit_Area  Sigma_Area  Mass_fraction  Layer0  
Ti  K  2.934079e+01  5.08e+01  1  1  
V  K  2.725695e+02  5.19e+02  5.792  5.792  

SOURCE: scan_point_39.mca
KEY: 1.1.00001.1
Element  Group  Fit_Area  Sigma_Area  Mass_fraction  Layer0  
Ti  K  3.585357e+04  1.88e+03  1  1  
V  K  1.785388e+04  9.42e+02  0.3105  0.3105  

SOURCE: scan_point_38.mca
KEY: 1.1.00001.1
Element  Group  Fit_Area  Sigma_Area  Mass_fraction  Layer0  
Ti  K  5.107314e+04  3.57e+02  1  1  
V  K  2.238906e+04  2.08e+02  0.2733  0.2733  

SOURCE: scan_point_10.mca
KEY: 1.1.00001.1
Element  Group  Fit_Area  Sigma_Area  Mass_fraction  Layer0  
Ti  K  8.879481e+01  1.23e+02  1  1  
V  K  2.810874e+02  5.60e+02  1.974  1.974  

SOURCE: scan_point_21.mca
KEY: 1.1.00001.1
Element  Group  Fit_Area  Sigma_Area  Mass_fraction  Layer0  
Ti  K  3.273127e+02  6.75e+01  1  1  
V  K  3.655770e+02  5.12e+01  0.6964  0.6964  

SOURCE: scan_point_35.mca
KEY: 1.1.00001.1
Element  Group  Fit_Area  Sigma_Area  Mass_fraction  Layer0  
Ti  K  3.821913e+04  3.89e+02  1  1  
V  K  1.813085e+04  2.18e+02  0.2958  0.2958  

SOURCE: scan_point_34.mca
KEY: 1.1.00001.1
Element  Group  Fit_Area  Sigma_Area  Mass_fraction  Layer0  
Ti  K  2.392595e+04  1.76e+02  1  1  
V  K  1.318213e+04  1.34e+02  0.3435  0.3435  

SOURCE: scan_point_20.mca
KEY: 1.1.00001.1
Element  Group  Fit_Area  Sigma_Area  Mass_fraction  Layer0  
Ti  K  1.426943e+04  8.47e+02  1  1  
V  K  9.336695e+03  5.53e+02  0.408  0.408  

SOURCE: scan_point_36.mca
KEY: 1.1.00001.1
Element  Group  Fit_Area  Sigma_Area  Mass_fraction  Layer0  
Ti  K  4.434538e+04  2.51e+02  1  1  
V  K  2.087423e+04  1.74e+02  0.2935  0.2935  

SOURCE: scan_point_22.mca
KEY: 1.1.00001.1
Element  Group  Fit_Area  Sigma_Area  Mass_fraction  Layer0  
Ti  K  8.050503e+02  5.03e+02  1  1  
V  K  3.174875e+02  2.15e+02  0.2459  0.2459  

SOURCE: scan_point_23.mca
KEY: 1.1.00001.1
Element  Group  Fit_Area  Sigma_Area  Mass_fraction  Layer0  
Ti  K  2.883392e+04  2.41e+03  1  1  
V  K  1.555397e+04  1.35e+03  0.3364  0.3364  

SOURCE: scan_point_37.mca
KEY: 1.1.00001.1
Element  Group  Fit_Area  Sigma_Area  Mass_fraction  Layer0  
Ti  K  4.374778e+04  6.74e+02  1  1  
V  K  2.020867e+04  3.27e+02  0.288  0.288  

SOURCE: scan_point_33.mca
KEY: 1.1.00001.1
Element  Group  Fit_Area  Sigma_Area  Mass_fraction  Layer0  
Ti  K  4.306261e+00  7.28e+01  1  1  
V  K  8.111324e+00  1.72e+02  1.174  1.174  

SOURCE: scan_point_27.mca
KEY: 1.1.00001.1
Element  Group  Fit_Area  Sigma_Area  Mass_fraction  Layer0  
Ti  K  1.427261e+04  2.09e+02  1  1  
V  K  9.575237e+03  1.53e+02  0.4183  0.4183  

SOURCE: scan_point_26.mca
KEY: 1.1.00001.1
Element  Group  Fit_Area  Sigma_Area  Mass_fraction  Layer0  
Ti  K  1.018220e+04  9.62e+02  1  1  
V  K  7.484977e+03  7.19e+02  0.4584  0.4584  

SOURCE: scan_point_32.mca
KEY: 1.1.00001.1
Element  Group  Fit_Area  Sigma_Area  Mass_fraction  Layer0  
Ti  K  8.219184e+00  1.71e+01  1  1  
V  K  1.920527e+01  2.26e+01  1.457  1.457  

SOURCE: scan_point_24.mca
KEY: 1.1.00001.1
Element  Group  Fit_Area  Sigma_Area  Mass_fraction  Layer0  
Ti  K  2.739696e+04  1.39e+03  1  1  
V  K  1.501008e+04  7.75e+02  0.3416  0.3416  

SOURCE: scan_point_30.mca
KEY: 1.1.00001.1
Element  Group  Fit_Area  Sigma_Area  Mass_fraction  Layer0  
Ti  K  1.878924e+04  7.49e+02  1  1  
V  K  1.164957e+04  4.63e+02  0.3866  0.3866  

SOURCE: scan_point_18.mca
KEY: 1.1.00001.1
Element  Group  Fit_Area  Sigma_Area  Mass_fraction  Layer0  
Ti  K  1.795382e+04  3.88e+02  1  1  
V  K  1.120310e+04  2.52e+02  0.3891  0.3891  

SOURCE: scan_point_19.mca
KEY: 1.1.00001.1
Element  Group  Fit_Area  Sigma_Area  Mass_fraction  Layer0  
Ti  K  1.644030e+04  1.06e+03  1  1  
V  K  1.043126e+04  6.79e+02  0.3956  0.3956  

SOURCE: scan_point_31.mca
KEY: 1.1.00001.1
Element  Group  Fit_Area  Sigma_Area  Mass_fraction  Layer0  
Ti  K  1.965230e+04  3.66e+02  1  1  
V  K  1.186163e+04  2.33e+02  0.3763  0.3763  

SOURCE: scan_point_25.mca
KEY: 1.1.00001.1
Element  Group  Fit_Area  Sigma_Area  Mass_fraction  Layer0  
Ti  K  1.227564e+04  3.85e+02  1  1  
V  K  8.380485e+03  2.70e+02  0.4257  0.4257  

SOURCE: scan_point_40.mca
KEY: 1.1.00001.1
Element  Group  Fit_Area  Sigma_Area  Mass_fraction  Layer0  
Ti  K  3.553110e+04  2.64e+02  1  1  
V  K  1.718675e+04  1.69e+02  0.3016  0.3016  

SOURCE: scan_point_8.mca
KEY: 1.1.00001.1
Element  Group  Fit_Area  Sigma_Area  Mass_fraction  Layer0  
Ti  K  8.509127e+02  9.48e+01  1  1  
V  K  2.726315e+01  3.38e+01  0.01998  0.01998  

SOURCE: scan_point_9.mca
KEY: 1.1.00001.1
Element  Group  Fit_Area  Sigma_Area  Mass_fraction  Layer0  
Ti  K  8.221139e+00  3.29e+01  1  1  
V  K  8.136573e+01  5.78e+02  6.171  6.171
